Repository: wiyaoedjeou/portfolio

# Wiyao EDJEOU — Portfolio

Static bilingual portfolio for Wiyao EDJEOU, PhD engineer in tribology and contact mechanics.

**Live site:** <https://wiyaoedjeou.github.io/portfolio/>

## What is included

- English/French landing page with experience, expertise, services, and contact sections.
- Six hand-curated research works in `data/publications.json`.
- A link to ResearchGate for the complete publication record.
- Six long-form technical articles, each available in English and French.
- Article sources in `content/articles/`; generated pages in `blog/` and `fr/blog/`.
- Progressive enhancement: the selected research remains readable and indexable if JavaScript or the JSON request fails.
- Responsive navigation, reduced-motion support, visible keyboard focus, and native form validation.

## Project structure

```text
portfolio/
├── index.html
├── assets/
│   ├── css/
│   │   ├── main.css
│   │   └── article.css
│   ├── images/
│   │   └── og-tribology-contact.jpg
│   └── js/
│       ├── main.js
│       ├── lang.js
│       ├── animations.js
│       ├── publications.js
│       └── contact.js
├── blog/
│   ├── bem-rough-contact.html
│   ├── multiscale-roughness-skid-resistance.html
│   └── three additional English articles
├── fr/blog/
│   └── six French articles
├── content/articles/
│   └── bilingual Markdown sources and metadata
├── data/publications.json
├── scripts/validate.mjs
├── robots.txt
└── sitemap.xml
```

## Local development

ES modules and the JSON request require an HTTP server rather than a direct `file://` opening:

```bash
python3 -m http.server 8080
```

Then open <http://localhost:8080>.

## Validation

Run the repository checks before publishing:

```bash
node scripts/build-articles.mjs --check
node scripts/validate.mjs
node --test scripts/test-*.mjs
for file in assets/js/*.js scripts/*.mjs; do node --check "$file"; done
```

The article builder verifies each source and generates ten static pages, the home article cards, and the sitemap. The validator checks the six selected research entries, every generated page, language alternates, duplicate HTML IDs, publication dates, structured data, local file references, and content-based CSS versions.

## Updating the selected research

Edit `data/publications.json` manually. Keep exactly six representative works on the portfolio; the ResearchGate call to action is the path to the full list. Each public record should retain its verified citation, DOI or source URL, and both English and French editorial summaries.

## Editing bilingual articles

1. Edit the approved English and French Markdown files in `content/articles/en/` and `content/articles/fr/`.
2. Update the descriptions, categories and modification date in `content/articles/index.json`; keep `featured: true` on exactly one article.
3. Regenerate the static website with `node scripts/build-articles.mjs` after editing articles or either CSS file.
4. Run the validation commands above, review locally, and publish only after approval.

The twelve HTML pages, home-page article cards and sitemap are generated outputs. Commit them together with their Markdown sources when publishing to GitHub Pages; no Node runtime is needed on the public website. Do not hand-edit the generated article pages or the marked article-card region in `index.html`.

The renderer supports headings (H2/H3), paragraphs, links, emphasis, inline code, flat lists and simple tables. It escapes raw HTML and rejects unknown local article links. Add support and tests before using other Markdown features.

Keep existing public URLs stable. The original English BEM and multiscale article addresses are retained. Each language has a self-referencing canonical and reciprocal English/French alternate links; the home page links to both languages even without JavaScript. The landing-page language toggle remains a JavaScript enhancement and is not a separate French landing page.

`published.en` and `published.fr` record actual first-publication dates. The original English BEM and multiscale articles retain 26 August 2026; the other eight language versions were first published on 27 August 2026. Dates are shown to readers and included in structured data. Set the actual first-publication date for future articles before publishing; do not substitute a translation or revision date for an existing first-publication date.

The builder adds `?v=<content hash>` to local stylesheet URLs. The version changes only when the corresponding CSS content changes, so repeat builds remain stable while browsers can fetch updated styles. After a CSS edit, rebuild and commit the regenerated HTML along with the CSS. Both `--check` and the validator reject outdated stylesheet versions.

The proposed scientific illustrations are not included at this stage. The existing preview image is preserved for the two legacy articles and their translations; the three new articles do not claim a record-specific illustration that has not been prepared.

File: content/articles/en/03-new-pavement-skid-resistance.md
# Why Can a New Pavement Gain Skid Resistance Before Losing It?

Wear is usually associated with declining performance. Yet in the experiments discussed here, polishing an asphalt mixture initially increases its skid resistance. Understanding this result requires distinguishing two transformations: binder removal, which exposes the aggregates, and the subsequent wear of their asperities. Multiscale analysis helps track the transition.

## An asphalt surface does not remain unchanged

An asphalt mixture combines aggregates, fine fractions and a bituminous binder. At its surface, tyre rubber does not encounter a mineral geometry that remains fixed throughout service. Aggregate exposure and asperity shape evolve under loading.

The question in these studies is therefore not simply which mixture has the highest initial friction level. It is how that level changes, and which texture transformations accompany the change.

The study published in *Road Materials and Pavement Design* examines seven mixtures. It extends the approach developed in my thesis, which includes a programme involving eight mixtures. These datasets are related, but they should not be merged as though they were one identical experimental series. [1, 2]

They share a two-stage behaviour: skid resistance first increases, reaches a maximum and then decreases. Explaining the two stages requires examining what polishing exposes as well as what it removes.

## Observing change under controlled conditions

The experiments use a Wehner & Schulze machine, with separate units for polishing and friction measurement. Rubber cones work the specimens in the presence of water and abrasive silica. Friction is measured by braking a rotating head fitted with rubber pads. [1, 2]

The apparatus allows mixtures to be compared under a common protocol. It does not reproduce every condition found on a road, including vehicle diversity, weather, binder ageing and contaminants. A polishing-pass count is therefore a test variable, not a service duration.

In the seven-mixture publication, two specimens are tested per mixture. One is used, in particular, to identify the friction evolution; the other tracks that evolution while also allowing surface maps to be acquired. The reported friction values are averages of the two measurements. The mean coefficient of variation is 2%, with a maximum of 8%. These figures describe the repeatability observed within this programme, not universal accuracy or equivalence with field conditions. [1]

## Stage one: polishing reveals asperities

In the article, the seven mixtures reach maximum skid resistance between 3,000 and 7,000 passes. The thesis reports maxima between 4,000 and 7,000 passes for its eight mixtures. Each range belongs to the results presented in its respective document. [1, 2]

The proposed explanation is progressive removal of binder and fine material from the surface. This exposes new mineral irregularities, so the rubber encounters a geometry different from the initial condition.

An increase in friction therefore does not indicate an absence of wear. A surface transformation can remove material while exposing asperities that contribute more strongly to contact and rubber deformation.

This initial stage is not identical for every mixture. The amount and nature of fines, aggregate grading and binder condition influence the observed changes. Saying only that “roughness increases” is too general: some sizes of surface feature may decrease while others are revealed.

## Stage two: the asperities become smoother

After the maximum, the dominant mechanism changes. Wear of the exposed aggregates progressively reduces some of their relief and edges. Surface maps and texture parameters allow this flattening to be tracked.

Rubber is viscoelastic: its response depends on how it is deformed and on the rate of deformation. Part of friction is associated with energy dissipated during interaction with asperities. Changes in asperity height, slope or curvature therefore alter the conditions of that dissipation. [2]

This does not mean that every friction change can be attributed to one geometric parameter. It provides a mechanism for interpretation that must be compared with measurements. During the wear stage, decreasing texture parameters at small scales accompany decreasing friction. [1]

The friction maximum thus results from the succession and overlap of different transformations. Binder removal can bring mineral texture into contact more fully; subsequent polishing can reduce its effectiveness. A measurement taken at one instant cannot distinguish these trajectories.

## Why a roughness average is not enough

The same average can describe differently organised surfaces. A small number of broad features does not deform rubber in the same way as many small asperities. Likewise, surfaces with similar height variation may have different slopes or curvatures.

The study follows several parameters: height variation through Sq, slopes through Sdq, summit curvature through Ssc and peak material volume through Vmp. Calculated over the whole surface, they describe aspects of its geometry. They do not directly identify which feature sizes carry the changes. [1]

This limitation becomes particularly important during binder removal. If very small features disappear while larger ones emerge, a global average can weaken or conceal both trends. We may then look for a simple relationship with friction where several mechanisms overlap.

The purpose is not to discard conventional parameters. It is to add scale information so that their meaning can be interpreted more effectively.

## Looking at the same surface at different scales

The method used in the publication applies continuous wavelet decomposition to three-dimensional surface maps. It examines texture components associated with different feature sizes and recalculates parameters on those components. The two-dimensional analysis uses the Mexican hat wavelet. [1]

These are not new experiments on physically separated surfaces. They are different mathematical readings of the same measured topography. Their value is in locating changes within the scale range accessible to the measurement.

In the experimental programme, four 3 × 3 mm regions are mapped per mixture at several stages: initially, near maximum skid resistance, and after 90,000 and 180,000 passes. Repeated observations of the monitored regions help connect texture changes to friction evolution, although they do not eliminate specimen heterogeneity. [1]

During the initial stage, the authors relate the exposure of features between 300 and 3,000 µm to the removal of binder and fines. Responses vary with composition, and mixtures without sand do not evolve exactly like sand-rich mixtures. During wear, decreasing parameters at scales below approximately 1,000 µm are particularly associated with friction loss. [1]

These ranges describe the observations and analysis of this study. They do not define an optimum asperity size for every pavement. They also depend on map dimensions, resolution and processing: windows only a few millimetres across cannot describe the entire range of road macrotexture.

## Aggregate grading changes the trajectory

Among the tested mixtures, higher friction levels are associated with certain compositions containing aggregates from 1 to 2 mm in size (the 1/2 fraction). Comparisons suggest that surface discontinuities and the geometry of these small elements influence rubber deformation. [1]

The result cannot be reduced to “smaller grains always mean better skid resistance”. Fine fractions and aggregates do not have identical shapes or necessarily the same resistance to polishing. Changing their proportions also changes surface organisation and the transformations that occur during binder removal.

Mixture comparisons therefore provide ways to understand and improve a formulation. They do not, on their own, establish a universal recipe: several characteristics change together and their effects must be interpreted jointly.

## Binder choice can shift the friction maximum

The thesis provides a complementary example through mixtures F4 and F4 bis. They have comparable aggregate grading but different binders. F4 reaches maximum friction at 4,000 passes, whereas F4 bis reaches it at 7,000. Their reported maxima are 0.470 and 0.488, respectively. [2]

The difference in level, 0.018, must be interpreted in relation to test repeatability; it is not enough to claim a large, general improvement in skid resistance. The thesis discusses the shift in the position of the maximum in relation to the modified binder’s resistance to removal.

This case shows why complete curves are useful. Two mixtures may reach similar maxima while following different trajectories. Understanding their behaviour requires considering when the maximum occurs, not just its height.

The F4 and F4 bis labels used here are those of the thesis. This case is not added to the seven-mixture publication as though it belonged to the same dataset.

## What these findings allow us to conclude

The experiments show that an initial increase in skid resistance is compatible with surface transformation through polishing. They also demonstrate the value of multiscale analysis in distinguishing the exposure of mineral relief from its subsequent flattening.

They do not directly establish the age at which a real pavement will reach its maximum. Nor can 180,000 machine passes be converted into kilometres or years without specific field validation.

Geometric correlations must also be distinguished from a complete causal explanation. Debris can be removed, reintroduced into contact or compacted, and binder removal is not uniform. The measured parameters summarise the effects of these processes without necessarily identifying each separately. [1]

Physical modelling can support a deeper interpretation. The thesis investigates contact and dissipation in rubber, but also recognises that an incomplete representation of the binder and its removal limits the model when applied to asphalt mixtures. Texture analysis and mechanical calculation are complementary; neither removes the need to represent the relevant mechanisms. [2]

## Understanding performance as an evolving property

The main lesson is that the initial state is not enough to characterise a surface’s behaviour. What is exposed to contact changes, and so do the mechanisms governing that evolution.

For the tested asphalt mixtures, maximum skid resistance marks a transition between a stage in which mineral texture becomes exposed and one in which its wear becomes dominant. Multiscale analysis makes the transition clearer by showing which surface features change and how.

This knowledge supports more meaningful material comparisons. Alongside “how much friction does this surface provide?”, we should ask “why does that level change, at which scales and under what conditions?”.

## Further reading

- [Pavement Texture: Why Scale Changes How We Understand Skid Resistance](../en/05-multiscale-texture-skid-resistance.md)
- [From Surface Topography to Pressure: Understanding Rough-Contact BEM](../en/04-bem-rough-contact.md)

## References

1. Edjeou, W., Cerezo, V., Do, M.-T., Zahouani, H., Ropert, C. and Augris, P. (first published online in 2023). *Multiscale analyse of the relation between skid resistance and pavements surfaces texture evolution with polishing*. Road Materials and Pavement Design. [Article and DOI](https://doi.org/10.1080/14680629.2023.2191723).
2. Edjeou, W. (2021). *Analyse multiéchelle de la texture des chaussées - effet sur l’adhérence des revêtements routiers*. Doctoral thesis, École centrale de Nantes, particularly Chapters 3 to 5. [Manuscript on HAL](https://theses.hal.science/tel-03651239v1).

*This article presents laboratory findings and their interpretation. It is neither driving advice nor a pavement acceptance criterion.*

File: content/articles/en/07-roughness-lubrication-transition.md
# From Asperity Contact to Fluid Film: How Roughness Shifts the Lubrication Transition

When a rough contact is lubricated, the load is not carried in the same way at every speed. At low speed, it passes mainly through solid asperities. As speed increases, pressure generated in the fluid progressively helps separate the surfaces. Between these situations lies mixed lubrication, a regime that often controls friction, wear and safety.

The Stribeck curve is the classic summary of this evolution. Yet it can suggest that a single ratio between film thickness and roughness is enough to locate the transitions. A recent theoretical study by Vincent Bertin and Olivier Pouliquen offers a richer interpretation: speed, load and roughness are three independent controls, and the transition to hydrodynamic lubrication depends on both surface topography and applied load. [1]

This idea directly addresses a question left open in my doctoral research: how can a multi-asperity contact model be extended to include the hydrodynamic pressure generated by water or contaminants? [3] The connection is productive, provided that we distinguish what the new model demonstrates from what still needs to be validated for a real tyre-road contact.

## Why the classical Stribeck curve is not always enough

The Stribeck curve usually relates the coefficient of friction to a variable combining speed, viscosity and load. It distinguishes three broad domains:

- boundary lubrication, in which the surfaces remain largely in contact and friction strongly depends on asperity interactions;
- mixed lubrication, in which solid contact and fluid pressure carry the load simultaneously;
- hydrodynamic lubrication, in which a fluid film separates most of the surfaces and viscous losses become dominant.

This representation is extremely useful for organising the physics. On its own, however, it does not explain how the geometry of a rough surface changes local pressure distributions, mean separation or the fraction of the load carried by the fluid.

A common practice is to compare film thickness with a roughness amplitude. This ratio is a useful indicator, but it compresses surfaces with potentially different slopes, wavelengths, summit shapes and valley networks into one value. The same ratio does not therefore guarantee the same contact morphology.

The important result from Bertin and Pouliquen is precisely that the transition is not reduced to a constant ratio. Their minimal model produces a boundary that depends on roughness **and** load. [1]

## Who carries the load: asperities or fluid pressure?

The central question is not merely whether fluid is present. We need to determine how the total normal load is shared between two pressure networks:

1. contact pressure transmitted where asperities touch;
2. hydrodynamic pressure generated by flow through the gaps separating the surfaces.

At low speed, the fluid has more time to escape. Asperities therefore carry a large fraction of the load. As speed rises, the flow generates pressure that can support an increasing share of that load. Real solid contact area and summit pressures progressively decrease, although they do not necessarily vanish at once.

Mixed lubrication is therefore not a simple average between dry contact and complete separation. It is a coupled state: elastic deformation changes the space available to the fluid, while fluid pressure changes the deformation and contact of the asperities.

The recent model formalises this coupling through a homogenised pressure decomposition. At low speed, friction reduction is linked to the gradual transfer of load from asperities to hydrodynamic pressure. At high speed, friction retains both a viscous contribution and a residual contact contribution. [1]

## Three independent controls: speed, load and roughness

Dimensional analysis of the model identifies three independent parameters associated with speed, normal load and surface roughness. This conclusion sounds simple, but it changes how the transition should be interpreted.

Increasing speed promotes the build-up of hydrodynamic pressure. Changing the load changes elastic deformation, separation and the pressure required to support the contact. Changing roughness transforms both the passages available to the fluid and the population of asperities capable of transmitting load.

These effects are not interchangeable. Two tests giving the same coefficient of friction at one instant may have different load-sharing states. Likewise, a rougher surface does not systematically produce more or less friction: the effect depends on the regime, load, speed and the way roughness is defined.

| Regime | Main load carrier | Dominant contribution to friction | Particularly useful surface information |
| --- | --- | --- | --- |
| Boundary | Solid asperities | Contact and interfacial shear | Summits, slopes and real contact area |
| Mixed | Asperities and fluid pressure | Residual contact and viscous dissipation | Height distribution, separation and flow paths |
| Hydrodynamic | Fluid film | Viscous shear | Film geometry, viscosity and speed |

This table remains a framework rather than a set of universal boundaries. The phase diagram proposed by the authors shows precisely how those boundaries move through a multidimensional parameter space. [1]

## Roughness is more than a thickness to overcome

In a lubricated contact, roughness plays at least two roles. It determines which asperities can locally carry load, but it also structures the volumes and connections through which fluid can flow.

An average amplitude such as `Ra` or `Sq` is therefore insufficient to describe the whole problem. Two surfaces with the same amplitude can have very different slopes, curvatures and spacing. Their real contacts and flow paths will not necessarily be equivalent.

This is where a multiscale interpretation becomes essential. Topography contains features of different sizes: larger scales contribute to global geometry and drainage, while finer scales control summits, local gaps and the possible rupture of a residual film. Persson’s contact theory, on which the new model builds, examines the interface at increasing magnification to relate statistical roughness to contact and separation. [1, 2]

This does not mean that wavelet decomposition and a mean-field contact theory are identical. They provide complementary viewpoints: the former locates topographic changes by scale; the latter seeks to convert a roughness spectrum into contact and separation quantities.

## A natural extension of my contact research

In my doctoral work, three-dimensional maps of pavements and aggregate mosaics are decomposed across multiple scales. A half-space contact model is then applied to those topographies to calculate contact pressures, rubber displacements and real contact area. Rubber viscoelasticity makes it possible to estimate a friction component associated with its deformation. [3]

That framework answers the question: how do texture, polishing and rubber properties change solid contact and viscoelastic dissipation? It does not explicitly solve the flow of water through the interface. The thesis itself identifies the addition of shear, hydrodynamic pressure due to water or contaminants, and local contact temperature as future extensions. [3]

The work by Bertin and Pouliquen supplies a theoretical building block that speaks directly to this perspective. It describes load redistribution between a rough elastic contact and a Newtonian fluid. It does not replace the model developed in the thesis: it addresses a different coupling under different assumptions. But the two approaches share key variables—topography, pressure, separation, contact area and load.

A coherent research route would therefore retain a multiscale description of real surfaces, then jointly calculate the viscoelastic response of rubber and fluid pressure. The goal would no longer be to estimate dry contact or drainage separately, but to track how much load each carries through the transition.

## What transfers to wet pavement — and what does not

Tyre-road contact in rain makes this issue immediately concrete. Pavement macrotexture helps evacuate water, tyre grooves redistribute it, and microtexture contributes to contact where a discontinuous residual film remains. Hydrodynamic pressure can locally lift the rubber and reduce the area of solid contact. [3]

The new model supports three qualitative ideas relevant to this problem:

- solid contact and fluid pressure can carry the load simultaneously;
- the transition depends on speed, load and roughness;
- hydrodynamic separation is not necessarily defined by a constant geometric ratio.

However, its phase diagram should not be presented as a law already validated for tyres. The model considers a Newtonian fluid, rough elastic contact and a homogenised description. A real tyre adds viscoelasticity, tread patterns, evolving geometry, transient inlet and outlet conditions, non-uniform water depths, temperature, slip and sometimes contaminants.

The transfer is therefore a research hypothesis, not an experimental conclusion. It helps formulate better tests, but it cannot yet predict braking distance or hydroplaning speed from topography alone.

## How the transition could be tested experimentally

To confront this theoretical framework with pavement surfaces, the three controls would need to be varied without discarding surface information.

A relevant protocol could combine:

1. 3D topography measured before and after polishing, with documented resolution and measurement area;
2. multiscale descriptors of heights, slopes, curvatures, summit volumes and drainage paths;
3. several normal loads and sliding speeds;
4. controlled water depth, viscosity and temperature;
5. simultaneous friction measurement and, if possible, an indicator of separation or real contact area;
6. comparisons between surfaces with similar average amplitude but different spatial organisation.

The decisive point would be to identify not only a reduction in friction, but also the associated mechanism: reduced solid area, increasing fluid pressure, changing viscoelastic dissipation, or a combination of these effects.

This strategy would avoid treating two surfaces as equivalent simply because they have the same `Ra`, or two regimes as equivalent simply because they momentarily produce the same friction.

## Towards an operating map rather than a single threshold

For engineering, the value of a phase diagram is that it replaces a single boundary with an operating map. A surface could be positioned according to its texture, load, speed and fluid properties, then tracked as polishing progressively modifies its asperities.

Such a representation would help compare materials, design a test programme and identify the conditions under which a dry-contact model ceases to be sufficient. It would also connect several topics already discussed here: multiscale characterisation, contact mechanics, the limits of `Ra`, and wet-road sensing.

The next step is therefore not to search for another universal indicator. It is to build a testable model in which topography, solid and fluid remain identifiable, then determine which scales are actually active in each regime.

## What to remember

The lubrication transition is not controlled by speed alone. It emerges from load sharing between asperities and fluid, itself influenced by load and roughness.

The new model from Bertin and Pouliquen generalises the classical Stribeck interpretation by proposing a regime space governed by three independent parameters. It offers a promising framework for rough lubricated contacts and directly illuminates a perspective formulated in my thesis.

For wet pavements, the connection is scientifically relevant but still requires experimental demonstration. The value of a multiscale approach will be to determine which topographic components carry contact, organise flow and shift the transitions.

## Further reading

- [Why Ra Is Not Enough to Characterize a Contacting Surface](06-why-ra-is-not-enough.md)
- [From Topography to Pressure: Understanding Rough-Contact BEM](04-bem-rough-contact.md)
- [Pavement Texture: Why Scale Changes How We Understand Skid Resistance](05-multiscale-texture-skid-resistance.md)
- [What Water Spray Can Tell Us About a Wet Road](01-road-wetness-from-water-spray.md)

## References

1. Bertin, V. and Pouliquen, O. (2026). *Transition from contact to hydrodynamic lubrication over rough surfaces*. Physical Review Fluids, accepted 18 September 2026. [Accepted paper and DOI](https://doi.org/10.1103/hz6h-vtcp).
2. Persson, B. N. J. and Scaraggi, M. (2009). *On the transition from boundary lubrication to hydrodynamic lubrication in soft contacts*. Journal of Physics: Condensed Matter, 21, 185002. [Paper and DOI](https://doi.org/10.1088/0953-8984/21/18/185002).
3. Edjeou, W. (2021). *Analyse multiéchelle de la texture des chaussées - effet sur l’adhérence des revêtements routiers*. Doctoral thesis, École centrale de Nantes. [Manuscript on HAL](https://theses.hal.science/tel-03651239v1).
4. Edjeou, W., Cerezo, V., Zahouani, H. and Do, M.-T. (2023). *Contribution of multiscale analysis to the understanding of friction evolution of aggregates surfaces*. Surface Topography: Metrology and Properties, 11, 014006. [Paper and DOI](https://doi.org/10.1088/2051-672X/acb95d).
5. Scaraggi, M. and Persson, B. N. J. (2015). *General contact mechanics theory for randomly rough surfaces with application to rubber friction*. The Journal of Chemical Physics, 143, 224111. [Paper and DOI](https://doi.org/10.1063/1.4936558).

*This article presents a reasoned connection between a recent theoretical model and the tyre-road contact problem. It is not a validation of that model for road safety or a design criterion.*
